Repository: AET-AmorphousMaterials/Supplementary-Data-Codes

# Supplementary Data Codes 

**Direct observation of 3D atomic packing in monatomic amorphous materials**

Yakun Yuan<sup>1*</sup>, Dennis S. Kim<sup>1*</sup>, Jihan Zhou<sup>1*</sup>, Dillan J. Chang<sup>1</sup>,  Fan Zhu<sup>1</sup>, Yasutaka Nagaoka<sup>2</sup>, Yao Yang<sup>1</sup>, Minh Pham<sup>3</sup>, Stanley J. Osher<sup>3</sup>, Ou Chen<sup>2</sup>, Peter Ercius<sup>4</sup>, Andreas K. Schmid<sup>4</sup> & Jianwei Miao<sup>1†</sup>    

*<sup>1</sup>Department of Physics & Astronomy and California NanoSystems Institute, University of California, Los Angeles, CA 90095, USA.*    
*<sup>2</sup>Department of Chemistry, Brown University, Providence, RI 02912, USA.*     
*<sup>3</sup>Department of Mathematics, University of California, Los Angeles, CA 90095, USA.*     
*<sup>4</sup>National Center for Electron Microscopy, Molecular Foundry, Lawrence Berkeley National Laboratory, Berkeley, CA 94720, USA.*    
**These authors contributed equally to this work.*    
*†Correspondence and requests for materials should be addressed to J.M. (miao@physics.ucla.edu).*

## Contents

- [Overview](#overview)
- [System Requirements](#system-requirements)
- [Repositary Contents](#repositary-contents)

# Overview

Liquids and solids are two fundamental states of matter. Although the structure of crystalline solids has long been solved by crystallography, our understanding of the 3D atomic structure of liquids and amorphous materials remained speculative due to the lack of direct experimental determination. Here we advance atomic electron tomography to resolve for the first time the 3D atomic positions in monatomic amorphous materials, including a Ta thin film and two Pd nanoparticles. The experimental data and source codes for the 3D image reconstruction and post analysis are provided here.

# Repositary Contents

### 1. Experiment Data

Folder: [1_Measured_data](./1_Measured_data)

This folder contains experimental images after denoising and alignment as well as their corresponding tilt angles for the amorphous Ta thin film and two Pd nanoparticles (named Pd1 and Pd2).

### 2. The REal Space Iterative REconstruction (RESIRE) Package

Folder: [2_RESIRE_package](./2_RESIRE_package)

Run the code `Main_RESIRE_film_example.m` to perform the 3D reconstruction of a smaller film sample as a test example.

Run the codes `Main_RESIRE_Ta_film_sAET.m`, `Main_RESIRE_Pd1.m` and `Main_RESIRE_Pd2.m` to perform the 3D reconstruction of the Ta thin film and two Pd nanoparticles, respectively.

### 3. Reconstructed 3D Volume

Folder: [3_Final_reconstruction_volume](./3_Final_reconstruction_volume)

This folder contains the 3D reconstructed volumes of the Ta thin film and two Pd nanoparticles.

### 4. Atom Tracing

Folder: [4_Atom_tracing](./4_Atom_tracing)

Run the codes `Main_atom_tracing_Ta_film.m`, `Main_atom_tracing_Pd1_nanoparticle.m` and `Main_atom_tracing_Pd2_nanoparticle.m` to trace the potential atomic positions from the reconstructed 3D volumes.

Run the codes `Main_remove_non_atom_peak_Ta_film.m`, `Main_remove_non_atom_peak_Pd1_nanoparticle.m` and `Main_remove_non_atom_peak_Pd2_nanoparticle.m` to separate non-atoms from the potential atoms using the K-mean clustering method.

### 6. Experimental Atomic Model

Folder: [6_Final_coordinates](./6_Final_coordinates)

This folder contains the final 3D atomic models of the Ta thin film and two Pd nanoparticles.

### 7. Post Data Analysis

Folder: [7_Data_analysis](./7_Data_analysis)

Run the codes `Main_1_rdf_and_boo_entire_sample_Ta_film.m`, `Main_1_rdf_and_boo_entire_sample_Pd1_nanoparticle.m` and `Main_1_rdf_and_boo_entire_sample_Pd2_nanoparticle.m` to calculate the radial distribution functions and the bond orientation order parameter for all the atoms in the three amorphous materials.

Run the codes `Main_2_rdf_and_voronoi_amorphous_region_Ta_film.m`, `Main_2_rdf_and_voronoi_amorphous_region_Pd1_nanoparticle.m` and `Main_2_rdf_and_voronoi_amorphous_region_Pd2_nanoparticle.m` to compute the radial distribution functions and Voronoi indices for the disordered atoms in the three amorphous materials.

Run the codes `Main_3_polytetrahedral_analysis_Ta_film.m`, `Main_3_polytetrahedral_analysis_Pd1_nanoparticle.m` and `Main_3_polytetrahedral_analysis_Pd2_nanoparticle.m` to search for polytetrahedral atomic motifs, including triplets, quadrilateral, pentagonal and hexagonal bipyramids, in the three amorphous materials.

Run the codes `Main_4_motifs_connection_and_network_Ta_film.m`, `Main_4_motifs_connection_and_network_Pd1_nanoparticle.m` and `Main_4_motifs_connection_and_network_Pd2_nanoparticle.m` to analyze the vertex-, edge- sharing and icosahedral filling of the pentagonal bipyramids as well as the networks formed by quadrilateral, pentagonal and hexagonal bipyramids in the three amorphous materials.

File: 7_Data_analysis/Main_1_pdf_and_boo_entire_sample_Pd1_nanoparticle.m
%% Main_1_pdf_and_boo_entire_sample
% calculate the pair distribution functions and bond orientation order
% with all atoms inside the sample
clear
clc
addpath('./src')

path='../6_Final_coordinates/';

% read in files: finalized atomic coordinates in Angstrom
model=importdata([path, 'Final_atomic_model_Pd1_nanoparticle.mat']);

% set the parameters: pixel size, step size and the range for pdf
res=0.454;
step=0.1/res;
cutoff=20/res;

% number of cores to use for parallel computing
parpool_size=12;

model=model/res; % convert to unit of pixels

% calculate the alpha shape of the nanoparticle
submodel=model-repmat(min(model,[],2),[1,size(model,2)])+ones(size(model));
submodel=double(submodel);
shp = alphaShape(submodel(1,:)',submodel(2,:)',submodel(3,:)',ceil(4/res));

% initialize a spherical index for later intersection calculation
[vMat,~]=spheretri(2000);
nsample=size(vMat,1);

%% perform the main pdf calculation
xx=0:step:cutoff;
gg=xx*0;
nn=gg;
if parpool_size~=0
pjob = gcp('nocreate');
if isempty(pjob)
    parpool(parpool_size)
elseif pjob.NumWorkers ~= parpool_size
    delete(pjob)
    parpool(parpool_size)
end
end

parfor i=1:size(submodel,2)
    i
    g=xx*0;
    n=g;
    for j=1:size(submodel,2)
        dis=submodel(:,i)-submodel(:,j);
        dis=norm(dis,2);
        if dis<cutoff
            ind=ceil(dis/step+0.01);
            g(ind)=g(ind)+1;
        end
    end
    for j=xx
        spoints=vMat*(j+step/2)+repmat(submodel(:,i)',[size(vMat,1),1]);
        in = inShape(shp,spoints(:,1),spoints(:,2),spoints(:,3));
        ind=round(j/step)+1;
        n(ind)=sum(in)/nsample*(j+step/2)^2;
    end
    gg=gg+g;
    nn=nn+n;
end
rdfnorm=gg./nn;
rdfnorm=rdfnorm/rdfnorm(end-2);
g_r=imgaussfilt(rdfnorm(2:end-1),1.5);
r=res*xx(2:end-1)+0.05;
% plot(r,g_r,'-','Color',[0 0.5 0],'linewidth',2)
save('./Output/Pd1_nanoparticle/rdf_entire_sample.mat','r','g_r')

%% perform boo calculation
% read in files: finalized atomic coordinates in Angstrom
model=importdata([path, 'Final_atomic_model_Pd1_nanoparticle.mat']);
res=0.454;
cutoff=3.9; % first valley position in pdf

% calculte averaged local bond orientation order parameter
Q4bar=qnbar(4,model,cutoff);
Q6bar=qnbar(6,model,cutoff);

% reference values of crystalline lattice
Q4barb=0.0363696; Q6barb=0.510688;
Q4barf=0.190941;Q6barf= 0.574524;
Q4barh=0.09722; Q6barh=0.484762;

% normalize BOO by using fcc lattice
order=sqrt(Q4bar.^2+Q6bar.^2)/sqrt(Q4barf.^2+Q6barf.^2);
save('./Output/Pd1_nanoparticle/BOO_normalized.mat','model','order')

% plot BOO histogram
del=0.01;
figure(1)
hist3([Q4bar;Q6bar]','nbins',[200 100],'CDataMode','auto','FaceColor','interp','LineStyle','none');
view(0,90)
xlim([0 0.3])
ylim([0 0.65])
view(0,90)
myColorMap = jet(256);
myColorMap(1,:)=1;
colormap(myColorMap);
axis tight on
cb = colorbar();
hold on
plot3([0.209 0.209],[0 0.65],[100 100],'k-','LineWidth',2)
plot3([0 0.21],[0.65 0.65],[100 100],'k-','LineWidth',2)
x=0:0.01:0.3;
y=sqrt(0.25*(Q4barf^2+Q6barf^2)-x.^2);
plot3(x,y,90*ones(size(x)),'--r','linewidth',2)
plot(Q4barb,Q6barb,'ko','markerfacecolor','k')
text(Q4barb,Q6barb+del,{'BCC'},'VerticalAlignment','bottom','HorizontalAlignment','center')
plot(Q4barf,Q6barf,'ko','markerfacecolor','k')
text(Q4barf,Q6barf+del,100,{'FCC'},'VerticalAlignment','bottom','HorizontalAlignment','center')
plot(Q4barh,Q6barh,'ko','markerfacecolor','k')
text(Q4barh,Q6barh+del,100,{'HCP'},'VerticalAlignment','bottom','HorizontalAlignment','center')
hold off
xlabel('Q4','FontSize',12)
ylabel('Q6','FontSize',12)
set(gca,'FontSize',16,'FontName', 'Arial');
xlim([0 0.21])
ylim([0 0.65])
view(0,90)
grid off
box off
ax = gca;
ax.BoxStyle = 'full';
ax.LineWidth=2;

File: 7_Data_analysis/Main_1_rdf_and_boo_entire_sample_Pd1_nanoparticle.m
%% Main_1_rdf_and_boo_entire_sample
% calculate the radial distribution functions and bond orientation order
% with all atoms inside the sample
clear
clc
addpath('./src')

path='../6_Final_coordinates/';

% read in files: finalized atomic coordinates in Angstrom
model=importdata([path, 'Final_atomic_model_Pd1_nanoparticle.mat']);

% set the parameters: pixel size, step size and the range for rdf
res=0.454;
step=0.1/res;
cutoff=20/res;

% number of cores to use for parallel computing
parpool_size=12;

model=model/res; % convert to unit of pixels

% calculate the alpha shape of the nanoparticle
submodel=model-repmat(min(model,[],2),[1,size(model,2)])+ones(size(model));
submodel=double(submodel);
shp = alphaShape(submodel(1,:)',submodel(2,:)',submodel(3,:)',ceil(4/res));

% initialize a spherical index for later intersection calculation
[vMat,~]=spheretri(2000);
nsample=size(vMat,1);

%% perform the main rdf calculation
xx=0:step:cutoff;
gg=xx*0;
nn=gg;
if parpool_size~=0
pjob = gcp('nocreate');
if isempty(pjob)
    parpool(parpool_size)
elseif pjob.NumWorkers ~= parpool_size
    delete(pjob)
    parpool(parpool_size)
end
end

parfor i=1:size(submodel,2)
    i
    g=xx*0;
    n=g;
    for j=1:size(submodel,2)
        dis=submodel(:,i)-submodel(:,j);
        dis=norm(dis,2);
        if dis<cutoff
            ind=ceil(dis/step+0.01);
            g(ind)=g(ind)+1;
        end
    end
    for j=xx
        spoints=vMat*(j+step/2)+repmat(submodel(:,i)',[size(vMat,1),1]);
        in = inShape(shp,spoints(:,1),spoints(:,2),spoints(:,3));
        ind=round(j/step)+1;
        n(ind)=sum(in)/nsample*(j+step/2)^2;
    end
    gg=gg+g;
    nn=nn+n;
end
rdfnorm=gg./nn;
rdfnorm=rdfnorm/rdfnorm(end-2);
g_r=imgaussfilt(rdfnorm(2:end-1),1.5);
r=res*xx(2:end-1)+0.05;
% plot(r,g_r,'-','Color',[0 0.5 0],'linewidth',2)
save('./Output/Pd1_nanoparticle/rdf_entire_sample.mat','r','g_r')

%% perform boo calculation
% read in files: finalized atomic coordinates in Angstrom
model=importdata([path, 'Final_atomic_model_Pd1_nanoparticle.mat']);
res=0.454;
cutoff=3.9; % first valley position in rdf

% calculte averaged local bond orientation order parameter
Q4bar=qnbar(4,model,cutoff);
Q6bar=qnbar(6,model,cutoff);

% reference values of crystalline lattice
Q4barb=0.0363696; Q6barb=0.510688;
Q4barf=0.190941;Q6barf= 0.574524;
Q4barh=0.09722; Q6barh=0.484762;

% normalize BOO by using fcc lattice
order=sqrt(Q4bar.^2+Q6bar.^2)/sqrt(Q4barf.^2+Q6barf.^2);
save('./Output/Pd1_nanoparticle/BOO_normalized.mat','model','order')

% plot BOO histogram
del=0.01;
figure(1)
hist3([Q4bar;Q6bar]','nbins',[200 100],'CDataMode','auto','FaceColor','interp','LineStyle','none');
view(0,90)
xlim([0 0.3])
ylim([0 0.65])
view(0,90)
myColorMap = jet(256);
myColorMap(1,:)=1;
colormap(myColorMap);
axis tight on
cb = colorbar();
hold on
plot3([0.209 0.209],[0 0.65],[100 100],'k-','LineWidth',2)
plot3([0 0.21],[0.65 0.65],[100 100],'k-','LineWidth',2)
x=0:0.01:0.3;
y=sqrt(0.25*(Q4barf^2+Q6barf^2)-x.^2);
plot3(x,y,90*ones(size(x)),'--r','linewidth',2)
plot(Q4barb,Q6barb,'ko','markerfacecolor','k')
text(Q4barb,Q6barb+del,{'BCC'},'VerticalAlignment','bottom','HorizontalAlignment','center')
plot(Q4barf,Q6barf,'ko','markerfacecolor','k')
text(Q4barf,Q6barf+del,100,{'FCC'},'VerticalAlignment','bottom','HorizontalAlignment','center')
plot(Q4barh,Q6barh,'ko','markerfacecolor','k')
text(Q4barh,Q6barh+del,100,{'HCP'},'VerticalAlignment','bottom','HorizontalAlignment','center')
hold off
xlabel('Q4','FontSize',12)
ylabel('Q6','FontSize',12)
set(gca,'FontSize',16,'FontName', 'Arial');
xlim([0 0.21])
ylim([0 0.65])
view(0,90)
grid off
box off
ax = gca;
ax.BoxStyle = 'full';
ax.LineWidth=2;

File: 7_Data_analysis/Main_1_rdf_and_boo_entire_sample_Pd2_nanoparticle.m
%% Main_1_rdf_and_boo_entire_sample
% calculate the radial distribution functions and bond orientation order
% with all atoms inside the sample
clear
clc
addpath('./src')

path='../6_Final_coordinates/';

% read in files: finalized atomic coordinates in Angstrom
model=importdata([path, 'Final_atomic_model_Pd2_nanoparticle.mat']);

% set the parameters: pixel size, step size and the range for rdf
res=0.454;
step=0.1/res;
cutoff=20/res;

% number of cores to use for parallel computing
parpool_size=12;

model=model/res; % convert to unit of pixels

% calculate the alpha shape of the nanoparticle
submodel=model-repmat(min(model,[],2),[1,size(model,2)])+ones(size(model));
submodel=double(submodel);
shp = alphaShape(submodel(1,:)',submodel(2,:)',submodel(3,:)',ceil(4/res));

% initialize a spherical index for later intersection calculation
[vMat,~]=spheretri(2000);
nsample=size(vMat,1);

%% perform the main rdf calculation
xx=0:step:cutoff;
gg=xx*0;
nn=gg;
if parpool_size~=0
pjob = gcp('nocreate');
if isempty(pjob)
    parpool(parpool_size)
elseif pjob.NumWorkers ~= parpool_size
    delete(pjob)
    parpool(parpool_size)
end
end

parfor i=1:size(submodel,2)
    i
    g=xx*0;
    n=g;
    for j=1:size(submodel,2)
        dis=submodel(:,i)-submodel(:,j);
        dis=norm(dis,2);
        if dis<cutoff
            ind=ceil(dis/step+0.01);
            g(ind)=g(ind)+1;
        end
    end
    for j=xx
        spoints=vMat*(j+step/2)+repmat(submodel(:,i)',[size(vMat,1),1]);
        in = inShape(shp,spoints(:,1),spoints(:,2),spoints(:,3));
        ind=round(j/step)+1;
        n(ind)=sum(in)/nsample*(j+step/2)^2;
    end
    gg=gg+g;
    nn=nn+n;
end
rdfnorm=gg./nn;
rdfnorm=rdfnorm/rdfnorm(end-2);
g_r=imgaussfilt(rdfnorm(2:end-1),1.5);
r=res*xx(2:end-1)+0.05;
% plot(r,g_r,'-','Color',[0 0.5 0],'linewidth',2)
save('./Output/Pd2_nanoparticle/rdf_entire_sample.mat','r','g_r')

%% perform boo calculation
% read in files: finalized atomic coordinates in Angstrom
model=importdata([path, 'Final_atomic_model_Pd2_nanoparticle.mat']);
res=0.454;
cutoff=3.91; % first valley position in rdf

% calculte averaged local bond orientation order parameter
Q4bar=qnbar(4,model,cutoff);
Q6bar=qnbar(6,model,cutoff);

% reference values of crystalline lattice
Q4barb=0.0363696; Q6barb=0.510688;
Q4barf=0.190941;Q6barf= 0.574524;
Q4barh=0.09722; Q6barh=0.484762;

% normalize BOO by using fcc lattice
order=sqrt(Q4bar.^2+Q6bar.^2)/sqrt(Q4barf.^2+Q6barf.^2);
save('./Output/Pd2_nanoparticle/BOO_normalized.mat','model','order')

% plot BOO histogram
del=0.01;
figure(1)
hist3([Q4bar;Q6bar]','nbins',[200 100],'CDataMode','auto','FaceColor','interp','LineStyle','none');
view(0,90)
xlim([0 0.3])
ylim([0 0.65])
view(0,90)
myColorMap = jet(256);
myColorMap(1,:)=1;
colormap(myColorMap);
axis tight on
cb = colorbar();
hold on
plot3([0.209 0.209],[0 0.65],[100 100],'k-','LineWidth',2)
plot3([0 0.21],[0.65 0.65],[100 100],'k-','LineWidth',2)
x=0:0.01:0.3;
y=sqrt(0.25*(Q4barf^2+Q6barf^2)-x.^2);
plot3(x,y,90*ones(size(x)),'--r','linewidth',2)
plot(Q4barb,Q6barb,'ko','markerfacecolor','k')
text(Q4barb,Q6barb+del,{'BCC'},'VerticalAlignment','bottom','HorizontalAlignment','center')
plot(Q4barf,Q6barf,'ko','markerfacecolor','k')
text(Q4barf,Q6barf+del,100,{'FCC'},'VerticalAlignment','bottom','HorizontalAlignment','center')
plot(Q4barh,Q6barh,'ko','markerfacecolor','k')
text(Q4barh,Q6barh+del,100,{'HCP'},'VerticalAlignment','bottom','HorizontalAlignment','center')
hold off
xlabel('Q4','FontSize',12)
ylabel('Q6','FontSize',12)
set(gca,'FontSize',16,'FontName', 'Arial');
xlim([0 0.21])
ylim([0 0.65])
view(0,90)
grid off
box off
ax = gca;
ax.BoxStyle = 'full';
ax.LineWidth=2;

File: 7_Data_analysis/Main_2_pdf_and_voronoi_amorphous_region_Pd1_nanoparticle.m
%% Main_2_pdf_and_voronoi_amorphous_region
% calculate the pair distribution functions and Voronoi analysis
% for the amorphous region in the sample
clear
clc
addpath('./src')

% read in files: finalized atomic coordinates in Angstrom and normalized
% BOO
data=importdata('./Input/Pd1_nanoparticle/BOO_normalized.mat');
model=data.model;
order=data.order;

% separate crystalline and amorphus atom by using BOO at 0.5
ind1=order>0.5;
ind2=~ind1;

% remove scattered crystalline atoms that are isolated from others
atom=ones(1,size(model,2)); atom(ind1)=1;   atom(ind2)=2;
model=double(model);

ind1=find(ind1);
ind2=find(ind2);
temp=[];
for i=1:length(ind1)
    dis=model(:,ind1)-model(:,ind1(i));
    dis=sqrt(sum(dis.^2,1));
    indt=find(dis<=8);
    if length(indt)<13
        temp=[temp i];
    end
end
ind3=ind1(temp);    ind1(temp)=[];

temp=[];
for i=1:length(ind3)
    dis=model(:,ind1)-model(:,ind3(i));
    dis=sqrt(sum(dis.^2,1));
    indt=find(dis<=8);
    if length(indt)>1
        temp=[temp i];
    end
end
ind1=[ind1 ind3(temp)]; ind3(temp)=[];
ind2=[ind2 ind3];

modelcrystal=model(:,ind1);
modelamorphous=model(:,ind2);

% set the parameters: pixel size, step size and the range for pdf
res=0.3216;
step=0.1/res;
cutoff=20/res;

% number of cores to use for parallel computing
parpool_size=12;

model=modelamorphous/res; % use amorphus atoms, convert to unit of pixels

% calculate the alpha shape of the nanoparticle
submodel=model-repmat(min(model,[],2),[1,size(model,2)])+ones(size(model));
submodel=double(submodel);
shp = alphaShape(submodel(1,:)',submodel(2,:)',submodel(3,:)',ceil(4/res));

% initialize a spherical index for later intersection calculation
[vMat,~]=spheretri(2000);
nsample=size(vMat,1);

%% perform the main pdf calculation
xx=0:step:cutoff;
gg=xx*0;
nn=gg;
if parpool_size~=0
pjob = gcp('nocreate');
if isempty(pjob)
    parpool(parpool_size)
elseif pjob.NumWorkers ~= parpool_size
    delete(pjob)
    parpool(parpool_size)
end
end

parfor i=1:size(submodel,2)
    i
    g=xx*0;
    n=g;
    for j=1:size(submodel,2)
        dis=submodel(:,i)-submodel(:,j);
        dis=norm(dis,2);
        if dis<cutoff
            ind=ceil(dis/step+0.01);
            g(ind)=g(ind)+1;
        end
    end
    for j=xx
        spoints=vMat*(j+step/2)+repmat(submodel(:,i)',[size(vMat,1),1]);
        in = inShape(shp,spoints(:,1),spoints(:,2),spoints(:,3));
        ind=round(j/step)+1;
        n(ind)=sum(in)/nsample*(j+step/2)^2;
    end
    gg=gg+g;
    nn=nn+n;
end
rdfnorm=gg./nn;
rdfnorm=rdfnorm/rdfnorm(end-2);
g_r=imgaussfilt(rdfnorm(2:end-1),1.5);
r=res*xx(2:end-1)+0.05;
% plot(r,g_r,'-','Color',[0 0.5 0],'linewidth',2)
save('./Output/Pd1_nanoparticle/rdf_amorphous_region.mat','r','g_r')
%% perform Voronoi analysis on amorphous region

% move amorphous atoms to the beginning of the array
model=double([modelamorphous,modelcrystal])';
% indices for amorphous atoms
amorInd=1:size(modelamorphous,2);

% Voronoi regulations
areacutoff=0.01; % faects area should be larger than 1% of polygon total surface area
bondlengthcutoff=3.9; % Voronoi neighbor should be within the 1st nerest shell distance (1st valley in pdf)

% perform the voronoi calcualtion
defaultFaceColor  = [0.6875 0.8750 0.8984];
[V,R] = voronoin(model);

DT = delaunayTriangulation(model(:,1),model(:,2),model(:,3));
ConnectivityList=DT.ConnectivityList;

vor=[]; vorid=[];   vornk=[];   vorarea=[]; neigh=[];
for tid=1:size(model,1)
tid
XR10 = V(R{tid},:);
if sum(isinf(XR10),[1 2 3])
    ind=sum(ConnectivityList==tid,2)~=0;
    ind=ConnectivityList(ind,:);
    ind=unique(ind(:));
    dis=vecnorm(model(ind,:)-model(tid,:),2,2);
    ind=ind(dis<bondlengthcutoff);
    neigh{tid}=model(ind,:);
    continue
end
K = convhull(XR10);

vec1=XR10(K(:,1),:)-XR10(K(:,2),:);
vec2=XR10(K(:,1),:)-XR10(K(:,3),:);
nk=cross(vec1,vec2);
nk=nk./repmat(sqrt(sum(nk.^2,2)),[1 3]);

ind=1:size(nk,1);
num=0;
faceid=[];
facevor=[];
while ~isempty(ind)
    flag=sum(nk(ind,:).*nk(ind(1),:),2);
    faceidtemp = abs(flag)>1-1e-5 & abs(sum((XR10(K(ind,1),:)-XR10(K(ind(1),1),:)).*nk(ind(1),:),2))<1e-5;
    tempid=K(ind(faceidtemp),:);
    num=num+1;
    faceid{num}=unique(tempid(:));
    
    % sort vertices of each face to follow clockwise or counterclockwise order
    % for plotting
    center=mean(XR10(faceid{num},:),1);
    pol=XR10(faceid{num},:)-center;
    pol=pol./repmat(sqrt(sum(pol.^2,2)),[1 3]);
    npol=size(pol,1);
    Y=dot(cross(repmat(pol(1,:),[npol,1]),pol)',repmat(nk(ind(1),:),[npol,1])');
    
    D = atan2d(Y,dot(repmat(pol(1,:),[npol,1])',pol'));
    D(D<0)=360+D(D<0);
    [~,sid]=sort(D);
    faceid{num}=faceid{num}(sid);
    ind(faceidtemp)=[];
end
facenk=[];
facearea=[];
for i=1:size(faceid,2)
    % calculate surface normal
    vec1=XR10(faceid{i}(1),:)-XR10(faceid{i}(2),:);
    vec2=XR10(faceid{i}(1),:)-XR10(faceid{i}(3),:);
    nk=cross(vec1,vec2);
    facenk(i,:)=nk/sqrt(sum(nk.^2));
    
    % calculate face area
    vec=XR10(faceid{i}(2:end),:)-XR10(faceid{i}(1),:);
    facearea(i)=0.5*sum(vecnorm(cross(vec(1:end-1,:),vec(2:end,:)),2,2));
    facevor{i}=XR10(faceid{i},:);
end
vorid{tid}=faceid;
vor{tid}=facevor;
vornk{tid}=facenk;
vorarea{tid}=facearea;

% remove face with small area
faceremove = find(facearea < areacutoff*sum(facearea));
ind=sum(ConnectivityList==tid,2)~=0;
ind=ConnectivityList(ind,:);
ind=unique(ind(:));
for i=faceremove
    vec=XR10(faceid{i}(1),:)-model(tid,:);
    vec=sum(vec.*facenk(i,:))*facenk(i,:)*2;
    pos=[model(tid,:)+vec;model(tid,:)-vec];
    dis1=vecnorm(model(ind,:)-pos(1,:),2,2);
    dis2=vecnorm(model(ind,:)-pos(2,:),2,2);
    atomremove=find(dis1<1e-5 | dis2<1e-5);
    ind(atomremove)=[];
end
dis=vecnorm(model(ind,:)-model(tid,:),2,2);
ind=ind(dis<bondlengthcutoff); % comment this line if don't want bond length regulation to the voronoi
neigh{tid}=model(ind,:);
%%%%%%%%%%%%%%%%%%%%%%%%%%%%%%%%%%%%%%%%%%%%%%%%%%%%%%%%%%%%%%%%%%%%%%%%%%%%
% re-calculate voronoi after regulation
%%%%%%%%%%%%%%%%%%%%%%%%%%%%%%%%%%%%%%%%%%%%%%%%%%%%%%%%%%%%%%%%%%%%%%%%%%%%
if length(ind)<5
    vor{tid}=[];
    continue
end
tidsub=find(ind==tid);
[Vsub,Rsub] = voronoin(model(ind,:));
XR10sub = Vsub(Rsub{tidsub},:);
if sum(isinf(XR10sub),[1 2 3])
    vor{tid}=[];
    continue
end
Ksub = convhull(XR10sub);

vec1=XR10sub(Ksub(:,1),:)-XR10sub(Ksub(:,2),:);
vec2=XR10sub(Ksub(:,1),:)-XR10sub(Ksub(:,3),:);
nk=cross(vec1,vec2);
nk=nk./repmat(sqrt(sum(nk.^2,2)),[1 3]);

indsub=1:size(nk,1);
num=0;
faceid=[];
facevor=[];
while ~isempty(indsub)
    flag=sum(nk(indsub,:).*nk(indsub(1),:),2);
    faceidtemp = abs(flag)>1-1e-5 & abs(sum((XR10sub(Ksub(indsub,1),:)-XR10sub(Ksub(indsub(1),1),:)).*nk(indsub(1),:),2))<1e-5;
    tempid=Ksub(indsub(faceidtemp),:);
    num=num+1;
    faceid{num}=unique(tempid(:));
    
    % sort vertices of each face to follow clockwise or counterclockwise order
    % for plotting
    center=mean(XR10sub(faceid{num},:),1);
    pol=XR10sub(faceid{num},:)-center;
    pol=pol./repmat(sqrt(sum(pol.^2,2)),[1 3]);
    npol=size(pol,1);
    Y=dot(cross(repmat(pol(1,:),[npol,1]),pol)',repmat(nk(indsub(1),:),[npol,1])');
    
    D = atan2d(Y,dot(repmat(pol(1,:),[npol,1])',pol'));
    D(D<0)=360+D(D<0);
    [~,sid]=sort(D);
    faceid{num}=faceid{num}(sid);
    indsub(faceidtemp)=[];
    facevor{num}=XR10sub(faceid{num},:);
end
vor{tid}=facevor;
neigh{tid}=model(ind,:);
end
% calculate indices
edgelengthcutoff=0.00; % edge length must be larger than this value

indlist=zeros(1,6); % voronoi index list
Nindlist=0; % counts of voronoi index
VoronoiID=[];
VoronoiID{1}=0; % voronoi cell IDs in each index
badID=[];
facecounts=0; % every voronoi cell has the same weight, not every face
for tid=amorInd % only count amorphous region
    facevor=vor{tid};
    if isempty(facevor)
        continue
    end
    edgelength=[];
    nedge=0;
    totedgelen=0;
    for i=1:size(facevor,2)
        ntemp=size(facevor{i},1);
        nedge=nedge+ntemp;
        edgelength{i}=vecnorm(facevor{i}-facevor{i}([ntemp 1:ntemp-1],:),2,2);
        if sum(edgelength{i}>6)
            badID=[badID tid];
            continue
        end
        totedgelen=totedgelen+sum(edgelength{i});
    end
    ind=zeros(1,6);
    for i=1:size(facevor,2)
        n=sum(edgelength{i}>=totedgelen/nedge*edgelengthcutoff);
        if n<=6
            ind(n)=ind(n)+1;
        end
    end
    facecounts=facecounts+ind/size(neigh{tid},1);
    
    temp=indlist==ind;
    id=find(sum(temp,2)==6);
    if ~isempty(id)
        Nindlist(id)=Nindlist(id)+1;
        VoronoiID{id}=[VoronoiID{id} tid];
    else
        indlist=[indlist;ind];
        Nindlist=[Nindlist,1];
        VoronoiID{end+1}=[tid];
    end
end

% plot and save results
NNN=20;
[Nindlistsort,ind]=sort(Nindlist,'descend');
tot=sum(Nindlistsort);
top10=indlist(ind(1:NNN),3:end);
Ntop10=Nindlistsort(1:NNN)/tot;

topOrder=1:NNN;
[~,ind]=sort(topOrder,'ascend');

% plot most populated Voronoi cells
figure(1)
bar(Ntop10(ind))
ylabel('Fraction')
temp=['<'*ones(NNN,1) num2str(top10(ind,:)) '>'*ones(NNN,1)];
label=cell(NNN,1);
for i=1:NNN
    label{i}=temp(i,:);
end

label = cellfun(@(x) strrep(x,'  ',','), label,'UniformOutput',false);
set(gca,'xtick',1:20,'xticklabel',label)
xtickangle(45)
disp('Top 10 most populated indices')

% 3-6 fold facets fractions
temp=indlist.*Nindlist';
figure(2) % every face has same weight
bar(sum(temp(:,3:6),1)/sum(temp(:)))
ylabel('Fraction')
save('./Output/Pd1_nanoparticle/Voronoi_amorphous_region.mat','Nindlist','indlist')

File: 7_Data_analysis/Main_2_pdf_and_voronoi_amorphous_region_Pd2_nanoparticle.m
%% Main_2_pdf_and_voronoi_amorphous_region
% calculate the pair distribution functions and Voronoi analysis
% for the amorphous region in the sample
clear
clc
addpath('./src')

% read in files: finalized atomic coordinates in Angstrom and normalized
% BOO
data=importdata('./Input/Pd2_nanoparticle/BOO_normalized.mat');
model=data.model;
order=data.order;

% separate crystalline and amorphus atom by using BOO at 0.5
ind1=order>0.5;
ind2=~ind1;

% remove scattered crystalline atoms that are isolated from others
atom=ones(1,size(model,2)); atom(ind1)=1;   atom(ind2)=2;
model=double(model);

ind1=find(ind1);
ind2=find(ind2);
temp=[];
for i=1:length(ind1)
    dis=model(:,ind1)-model(:,ind1(i));
    dis=sqrt(sum(dis.^2,1));
    indt=find(dis<=8);
    if length(indt)<13
        temp=[temp i];
    end
end
ind3=ind1(temp);    ind1(temp)=[];

temp=[];
for i=1:length(ind3)
    dis=model(:,ind1)-model(:,ind3(i));
    dis=sqrt(sum(dis.^2,1));
    indt=find(dis<=8);
    if length(indt)>1
        temp=[temp i];
    end
end
ind1=[ind1 ind3(temp)]; ind3(temp)=[];
ind2=[ind2 ind3];

modelcrystal=model(:,ind1);
modelamorphous=model(:,ind2);

% set the parameters: pixel size, step size and the range for pdf
res=0.3216;
step=0.1/res;
cutoff=20/res;

% number of cores to use for parallel computing
parpool_size=12;

model=modelamorphous/res; % use amorphus atoms, convert to unit of pixels

% calculate the alpha shape of the nanoparticle
submodel=model-repmat(min(model,[],2),[1,size(model,2)])+ones(size(model));
submodel=double(submodel);
shp = alphaShape(submodel(1,:)',submodel(2,:)',submodel(3,:)',ceil(4/res));

% initialize a spherical index for later intersection calculation
[vMat,~]=spheretri(2000);
nsample=size(vMat,1);

%% perform the main pdf calculation
xx=0:step:cutoff;
gg=xx*0;
nn=gg;
if parpool_size~=0
pjob = gcp('nocreate');
if isempty(pjob)
    parpool(parpool_size)
elseif pjob.NumWorkers ~= parpool_size
    delete(pjob)
    parpool(parpool_size)
end
end

parfor i=1:size(submodel,2)
    i
    g=xx*0;
    n=g;
    for j=1:size(submodel,2)
        dis=submodel(:,i)-submodel(:,j);
        dis=norm(dis,2);
        if dis<cutoff
            ind=ceil(dis/step+0.01);
            g(ind)=g(ind)+1;
        end
    end
    for j=xx
        spoints=vMat*(j+step/2)+repmat(submodel(:,i)',[size(vMat,1),1]);
        in = inShape(shp,spoints(:,1),spoints(:,2),spoints(:,3));
        ind=round(j/step)+1;
        n(ind)=sum(in)/nsample*(j+step/2)^2;
    end
    gg=gg+g;
    nn=nn+n;
end
rdfnorm=gg./nn;
rdfnorm=rdfnorm/rdfnorm(end-2);
g_r=imgaussfilt(rdfnorm(2:end-1),1.5);
r=res*xx(2:end-1)+0.05;
% plot(r,g_r,'-','Color',[0 0.5 0],'linewidth',2)
save('./Output/Pd2_nanoparticle/rdf_amorphous_region.mat','r','g_r')
%% perform Voronoi analysis on amorphous region

% move amorphous atoms to the beginning of the array
model=double([modelamorphous,modelcrystal])';
% indices for amorphous atoms
amorInd=1:size(modelamorphous,2);

% Voronoi regulations
areacutoff=0.01; % faects area should be larger than 1% of polygon total surface area
bondlengthcutoff=3.91; % Voronoi neighbor should be within the 1st nerest shell distance (1st valley in pdf)

% perform the voronoi calcualtion
defaultFaceColor  = [0.6875 0.8750 0.8984];
[V,R] = voronoin(model);

DT = delaunayTriangulation(model(:,1),model(:,2),model(:,3));
ConnectivityList=DT.ConnectivityList;

vor=[]; vorid=[];   vornk=[];   vorarea=[]; neigh=[];
for tid=1:size(model,1)
tid
XR10 = V(R{tid},:);
if sum(isinf(XR10),[1 2 3])
    ind=sum(ConnectivityList==tid,2)~=0;
    ind=ConnectivityList(ind,:);
    ind=unique(ind(:));
    dis=vecnorm(model(ind,:)-model(tid,:),2,2);
    ind=ind(dis<bondlengthcutoff);
    neigh{tid}=model(ind,:);
    continue
end
K = convhull(XR10);

vec1=XR10(K(:,1),:)-XR10(K(:,2),:);
vec2=XR10(K(:,1),:)-XR10(K(:,3),:);
nk=cross(vec1,vec2);
nk=nk./repmat(sqrt(sum(nk.^2,2)),[1 3]);

ind=1:size(nk,1);
num=0;
faceid=[];
facevor=[];
while ~isempty(ind)
    flag=sum(nk(ind,:).*nk(ind(1),:),2);
    faceidtemp = abs(flag)>1-1e-5 & abs(sum((XR10(K(ind,1),:)-XR10(K(ind(1),1),:)).*nk(ind(1),:),2))<1e-5;
    tempid=K(ind(faceidtemp),:);
    num=num+1;
    faceid{num}=unique(tempid(:));
    
    % sort vertices of each face to follow clockwise or counterclockwise order
    % for plotting
    center=mean(XR10(faceid{num},:),1);
    pol=XR10(faceid{num},:)-center;
    pol=pol./repmat(sqrt(sum(pol.^2,2)),[1 3]);
    npol=size(pol,1);
    Y=dot(cross(repmat(pol(1,:),[npol,1]),pol)',repmat(nk(ind(1),:),[npol,1])');
    
    D = atan2d(Y,dot(repmat(pol(1,:),[npol,1])',pol'));
    D(D<0)=360+D(D<0);
    [~,sid]=sort(D);
    faceid{num}=faceid{num}(sid);
    ind(faceidtemp)=[];
end
facenk=[];
facearea=[];
for i=1:size(faceid,2)
    % calculate surface normal
    vec1=XR10(faceid{i}(1),:)-XR10(faceid{i}(2),:);
    vec2=XR10(faceid{i}(1),:)-XR10(faceid{i}(3),:);
    nk=cross(vec1,vec2);
    facenk(i,:)=nk/sqrt(sum(nk.^2));
    
    % calculate face area
    vec=XR10(faceid{i}(2:end),:)-XR10(faceid{i}(1),:);
    facearea(i)=0.5*sum(vecnorm(cross(vec(1:end-1,:),vec(2:end,:)),2,2));
    facevor{i}=XR10(faceid{i},:);
end
vorid{tid}=faceid;
vor{tid}=facevor;
vornk{tid}=facenk;
vorarea{tid}=facearea;

% remove face with small area
faceremove = find(facearea < areacutoff*sum(facearea));
ind=sum(ConnectivityList==tid,2)~=0;
ind=ConnectivityList(ind,:);
ind=unique(ind(:));
for i=faceremove
    vec=XR10(faceid{i}(1),:)-model(tid,:);
    vec=sum(vec.*facenk(i,:))*facenk(i,:)*2;
    pos=[model(tid,:)+vec;model(tid,:)-vec];
    dis1=vecnorm(model(ind,:)-pos(1,:),2,2);
    dis2=vecnorm(model(ind,:)-pos(2,:),2,2);
    atomremove=find(dis1<1e-5 | dis2<1e-5);
    ind(atomremove)=[];
end
dis=vecnorm(model(ind,:)-model(tid,:),2,2);
% ind=ind(dis<bondlengthcutoff); % comment this line if don't want bond length regulation to the voronoi
neigh{tid}=model(ind,:);
%%%%%%%%%%%%%%%%%%%%%%%%%%%%%%%%%%%%%%%%%%%%%%%%%%%%%%%%%%%%%%%%%%%%%%%%%%%%
% re-calculate voronoi after regulation
%%%%%%%%%%%%%%%%%%%%%%%%%%%%%%%%%%%%%%%%%%%%%%%%%%%%%%%%%%%%%%%%%%%%%%%%%%%%
if length(ind)<5
    vor{tid}=[];
    continue
end
tidsub=find(ind==tid);
[Vsub,Rsub] = voronoin(model(ind,:));
XR10sub = Vsub(Rsub{tidsub},:);
if sum(isinf(XR10sub),[1 2 3])
    vor{tid}=[];
    continue
end
Ksub = convhull(XR10sub);

vec1=XR10sub(Ksub(:,1),:)-XR10sub(Ksub(:,2),:);
vec2=XR10sub(Ksub(:,1),:)-XR10sub(Ksub(:,3),:);
nk=cross(vec1,vec2);
nk=nk./repmat(sqrt(sum(nk.^2,2)),[1 3]);

indsub=1:size(nk,1);
num=0;
faceid=[];
facevor=[];
while ~isempty(indsub)
    flag=sum(nk(indsub,:).*nk(indsub(1),:),2);
    faceidtemp = abs(flag)>1-1e-5 & abs(sum((XR10sub(Ksub(indsub,1),:)-XR10sub(Ksub(indsub(1),1),:)).*nk(indsub(1),:),2))<1e-5;
    tempid=Ksub(indsub(faceidtemp),:);
    num=num+1;
    faceid{num}=unique(tempid(:));
    
    % sort vertices of each face to follow clockwise or counterclockwise order
    % for plotting
    center=mean(XR10sub(faceid{num},:),1);
    pol=XR10sub(faceid{num},:)-center;
    pol=pol./repmat(sqrt(sum(pol.^2,2)),[1 3]);
    npol=size(pol,1);
    Y=dot(cross(repmat(pol(1,:),[npol,1]),pol)',repmat(nk(indsub(1),:),[npol,1])');
    
    D = atan2d(Y,dot(repmat(pol(1,:),[npol,1])',pol'));
    D(D<0)=360+D(D<0);
    [~,sid]=sort(D);
    faceid{num}=faceid{num}(sid);
    indsub(faceidtemp)=[];
    facevor{num}=XR10sub(faceid{num},:);
end
vor{tid}=facevor;
neigh{tid}=model(ind,:);
end
% calculate indices
edgelengthcutoff=0.00; % edge length must be larger than this value

indlist=zeros(1,6); % voronoi index list
Nindlist=0; % counts of voronoi index
VoronoiID=[];
VoronoiID{1}=0; % voronoi cell IDs in each index
badID=[];
facecounts=0; % every voronoi cell has the same weight, not every face
for tid=amorInd % only count amorphous region
    facevor=vor{tid};
    if isempty(facevor)
        continue
    end
    edgelength=[];
    nedge=0;
    totedgelen=0;
    for i=1:size(facevor,2)
        ntemp=size(facevor{i},1);
        nedge=nedge+ntemp;
        edgelength{i}=vecnorm(facevor{i}-facevor{i}([ntemp 1:ntemp-1],:),2,2);
        if sum(edgelength{i}>6)
            badID=[badID tid];
            continue
        end
        totedgelen=totedgelen+sum(edgelength{i});
    end
    ind=zeros(1,6);
    for i=1:size(facevor,2)
        n=sum(edgelength{i}>=totedgelen/nedge*edgelengthcutoff);
        if n<=6
            ind(n)=ind(n)+1;
        end
    end
    facecounts=facecounts+ind/size(neigh{tid},1);
    
    temp=indlist==ind;
    id=find(sum(temp,2)==6);
    if ~isempty(id)
        Nindlist(id)=Nindlist(id)+1;
        VoronoiID{id}=[VoronoiID{id} tid];
    else
        indlist=[indlist;ind];
        Nindlist=[Nindlist,1];
        VoronoiID{end+1}=[tid];
    end
end

% plot and save results
NNN=20;
[Nindlistsort,ind]=sort(Nindlist,'descend');
tot=sum(Nindlistsort);
top10=indlist(ind(1:NNN),3:end);
Ntop10=Nindlistsort(1:NNN)/tot;

topOrder=1:NNN;
[~,ind]=sort(topOrder,'ascend');

% plot most populated Voronoi cells
figure(1)
bar(Ntop10(ind))
ylabel('Fraction')
temp=['<'*ones(NNN,1) num2str(top10(ind,:)) '>'*ones(NNN,1)];
label=cell(NNN,1);
for i=1:NNN
    label{i}=temp(i,:);
end

label = cellfun(@(x) strrep(x,'  ',','), label,'UniformOutput',false);
set(gca,'xtick',1:20,'xticklabel',label)
xtickangle(45)
disp('Top 10 most populated indices')

% 3-6 fold facets fractions
temp=indlist.*Nindlist';
figure(2) % every face has same weight
bar(sum(temp(:,3:6),1)/sum(temp(:)))
ylabel('Fraction')
save('./Output/Pd2_nanoparticle/Voronoi_amorphous_region.mat','Nindlist','indlist')

File: 7_Data_analysis/Main_2_rdf_and_voronoi_amorphous_region_Pd2_nanoparticle.m
%% Main_2_rdf_and_voronoi_amorphous_region
% calculate the radial distribution functions and Voronoi analysis
% for the amorphous region in the sample
clear
clc
addpath('./src')

% read in files: finalized atomic coordinates in Angstrom and normalized
% BOO
data=importdata('./Input/Pd2_nanoparticle/BOO_normalized.mat');
model=data.model;
order=data.order;

% separate crystalline and amorphus atom by using BOO at 0.5
ind1=order>0.5;
ind2=~ind1;

% remove scattered crystalline atoms that are isolated from others
atom=ones(1,size(model,2)); atom(ind1)=1;   atom(ind2)=2;
model=double(model);

ind1=find(ind1);
ind2=find(ind2);
temp=[];
for i=1:length(ind1)
    dis=model(:,ind1)-model(:,ind1(i));
    dis=sqrt(sum(dis.^2,1));
    indt=find(dis<=8);
    if length(indt)<13
        temp=[temp i];
    end
end
ind3=ind1(temp);    ind1(temp)=[];

temp=[];
for i=1:length(ind3)
    dis=model(:,ind1)-model(:,ind3(i));
    dis=sqrt(sum(dis.^2,1));
    indt=find(dis<=8);
    if length(indt)>1
        temp=[temp i];
    end
end
ind1=[ind1 ind3(temp)]; ind3(temp)=[];
ind2=[ind2 ind3];

modelcrystal=model(:,ind1);
modelamorphous=model(:,ind2);

% set the parameters: pixel size, step size and the range for rdf
res=0.3216;
step=0.1/res;
cutoff=20/res;

% number of cores to use for parallel computing
parpool_size=12;

model=modelamorphous/res; % use amorphus atoms, convert to unit of pixels

% calculate the alpha shape of the nanoparticle
submodel=model-repmat(min(model,[],2),[1,size(model,2)])+ones(size(model));
submodel=double(submodel);
shp = alphaShape(submodel(1,:)',submodel(2,:)',submodel(3,:)',ceil(4/res));

% initialize a spherical index for later intersection calculation
[vMat,~]=spheretri(2000);
nsample=size(vMat,1);

%% perform the main rdf calculation
xx=0:step:cutoff;
gg=xx*0;
nn=gg;
if parpool_size~=0
pjob = gcp('nocreate');
if isempty(pjob)
    parpool(parpool_size)
elseif pjob.NumWorkers ~= parpool_size
    delete(pjob)
    parpool(parpool_size)
end
end

parfor i=1:size(submodel,2)
    i
    g=xx*0;
    n=g;
    for j=1:size(submodel,2)
        dis=submodel(:,i)-submodel(:,j);
        dis=norm(dis,2);
        if dis<cutoff
            ind=ceil(dis/step+0.01);
            g(ind)=g(ind)+1;
        end
    end
    for j=xx
        spoints=vMat*(j+step/2)+repmat(submodel(:,i)',[size(vMat,1),1]);
        in = inShape(shp,spoints(:,1),spoints(:,2),spoints(:,3));
        ind=round(j/step)+1;
        n(ind)=sum(in)/nsample*(j+step/2)^2;
    end
    gg=gg+g;
    nn=nn+n;
end
rdfnorm=gg./nn;
rdfnorm=rdfnorm/rdfnorm(end-2);
g_r=imgaussfilt(rdfnorm(2:end-1),1.5);
r=res*xx(2:end-1)+0.05;
% plot(r,g_r,'-','Color',[0 0.5 0],'linewidth',2)
save('./Output/Pd2_nanoparticle/rdf_amorphous_region.mat','r','g_r')
%% perform Voronoi analysis on amorphous region

% move amorphous atoms to the beginning of the array
model=double([modelamorphous,modelcrystal])';
% indices for amorphous atoms
amorInd=1:size(modelamorphous,2);

% Voronoi regulations
areacutoff=0.01; % faects area should be larger than 1% of polygon total surface area
bondlengthcutoff=3.91; % Voronoi neighbor should be within the 1st nerest shell distance (1st valley in RDF)

% perform the voronoi calcualtion
defaultFaceColor  = [0.6875 0.8750 0.8984];
[V,R] = voronoin(model);

DT = delaunayTriangulation(model(:,1),model(:,2),model(:,3));
ConnectivityList=DT.ConnectivityList;

vor=[]; vorid=[];   vornk=[];   vorarea=[]; neigh=[];
for tid=1:size(model,1)
tid
XR10 = V(R{tid},:);
if sum(isinf(XR10),[1 2 3])
    ind=sum(ConnectivityList==tid,2)~=0;
    ind=ConnectivityList(ind,:);
    ind=unique(ind(:));
    dis=vecnorm(model(ind,:)-model(tid,:),2,2);
    ind=ind(dis<bondlengthcutoff);
    neigh{tid}=model(ind,:);
    continue
end
K = convhull(XR10);

vec1=XR10(K(:,1),:)-XR10(K(:,2),:);
vec2=XR10(K(:,1),:)-XR10(K(:,3),:);
nk=cross(vec1,vec2);
nk=nk./repmat(sqrt(sum(nk.^2,2)),[1 3]);

ind=1:size(nk,1);
num=0;
faceid=[];
facevor=[];
while ~isempty(ind)
    flag=sum(nk(ind,:).*nk(ind(1),:),2);
    faceidtemp = abs(flag)>1-1e-5 & abs(sum((XR10(K(ind,1),:)-XR10(K(ind(1),1),:)).*nk(ind(1),:),2))<1e-5;
    tempid=K(ind(faceidtemp),:);
    num=num+1;
    faceid{num}=unique(tempid(:));
    
    % sort vertices of each face to follow clockwise or counterclockwise order
    % for plotting
    center=mean(XR10(faceid{num},:),1);
    pol=XR10(faceid{num},:)-center;
    pol=pol./repmat(sqrt(sum(pol.^2,2)),[1 3]);
    npol=size(pol,1);
    Y=dot(cross(repmat(pol(1,:),[npol,1]),pol)',repmat(nk(ind(1),:),[npol,1])');
    
    D = atan2d(Y,dot(repmat(pol(1,:),[npol,1])',pol'));
    D(D<0)=360+D(D<0);
    [~,sid]=sort(D);
    faceid{num}=faceid{num}(sid);
    ind(faceidtemp)=[];
end
facenk=[];
facearea=[];
for i=1:size(faceid,2)
    % calculate surface normal
    vec1=XR10(faceid{i}(1),:)-XR10(faceid{i}(2),:);
    vec2=XR10(faceid{i}(1),:)-XR10(faceid{i}(3),:);
    nk=cross(vec1,vec2);
    facenk(i,:)=nk/sqrt(sum(nk.^2));
    
    % calculate face area
    vec=XR10(faceid{i}(2:end),:)-XR10(faceid{i}(1),:);
    facearea(i)=0.5*sum(vecnorm(cross(vec(1:end-1,:),vec(2:end,:)),2,2));
    facevor{i}=XR10(faceid{i},:);
end
vorid{tid}=faceid;
vor{tid}=facevor;
vornk{tid}=facenk;
vorarea{tid}=facearea;

% remove face with small area
faceremove = find(facearea < areacutoff*sum(facearea));
ind=sum(ConnectivityList==tid,2)~=0;
ind=ConnectivityList(ind,:);
ind=unique(ind(:));
for i=faceremove
    vec=XR10(faceid{i}(1),:)-model(tid,:);
    vec=sum(vec.*facenk(i,:))*facenk(i,:)*2;
    pos=[model(tid,:)+vec;model(tid,:)-vec];
    dis1=vecnorm(model(ind,:)-pos(1,:),2,2);
    dis2=vecnorm(model(ind,:)-pos(2,:),2,2);
    atomremove=find(dis1<1e-5 | dis2<1e-5);
    ind(atomremove)=[];
end
dis=vecnorm(model(ind,:)-model(tid,:),2,2);
ind=ind(dis<bondlengthcutoff); % comment this line if don't want bond length regulation to the voronoi
neigh{tid}=model(ind,:);
%%%%%%%%%%%%%%%%%%%%%%%%%%%%%%%%%%%%%%%%%%%%%%%%%%%%%%%%%%%%%%%%%%%%%%%%%%%%
% re-calculate voronoi after regulation
%%%%%%%%%%%%%%%%%%%%%%%%%%%%%%%%%%%%%%%%%%%%%%%%%%%%%%%%%%%%%%%%%%%%%%%%%%%%
if length(ind)<5
    vor{tid}=[];
    continue
end
tidsub=find(ind==tid);
[Vsub,Rsub] = voronoin(model(ind,:));
XR10sub = Vsub(Rsub{tidsub},:);
if sum(isinf(XR10sub),[1 2 3])
    vor{tid}=[];
    continue
end
Ksub = convhull(XR10sub);

vec1=XR10sub(Ksub(:,1),:)-XR10sub(Ksub(:,2),:);
vec2=XR10sub(Ksub(:,1),:)-XR10sub(Ksub(:,3),:);
nk=cross(vec1,vec2);
nk=nk./repmat(sqrt(sum(nk.^2,2)),[1 3]);

indsub=1:size(nk,1);
num=0;
faceid=[];
facevor=[];
while ~isempty(indsub)
    flag=sum(nk(indsub,:).*nk(indsub(1),:),2);
    faceidtemp = abs(flag)>1-1e-5 & abs(sum((XR10sub(Ksub(indsub,1),:)-XR10sub(Ksub(indsub(1),1),:)).*nk(indsub(1),:),2))<1e-5;
    tempid=Ksub(indsub(faceidtemp),:);
    num=num+1;
    faceid{num}=unique(tempid(:));
    
    % sort vertices of each face to follow clockwise or counterclockwise order
    % for plotting
    center=mean(XR10sub(faceid{num},:),1);
    pol=XR10sub(faceid{num},:)-center;
    pol=pol./repmat(sqrt(sum(pol.^2,2)),[1 3]);
    npol=size(pol,1);
    Y=dot(cross(repmat(pol(1,:),[npol,1]),pol)',repmat(nk(indsub(1),:),[npol,1])');
    
    D = atan2d(Y,dot(repmat(pol(1,:),[npol,1])',pol'));
    D(D<0)=360+D(D<0);
    [~,sid]=sort(D);
    faceid{num}=faceid{num}(sid);
    indsub(faceidtemp)=[];
    facevor{num}=XR10sub(faceid{num},:);
end
vor{tid}=facevor;
neigh{tid}=model(ind,:);
end
% calculate indices
edgelengthcutoff=0.00; % edge length must be larger than this value

indlist=zeros(1,6); % voronoi index list
Nindlist=0; % counts of voronoi index
VoronoiID=[];
VoronoiID{1}=0; % voronoi cell IDs in each index
badID=[];
facecounts=0; % every voronoi cell has the same weight, not every face
for tid=amorInd % only count amorphous region
    facevor=vor{tid};
    if isempty(facevor)
        continue
    end
    edgelength=[];
    nedge=0;
    totedgelen=0;
    for i=1:size(facevor,2)
        ntemp=size(facevor{i},1);
        nedge=nedge+ntemp;
        edgelength{i}=vecnorm(facevor{i}-facevor{i}([ntemp 1:ntemp-1],:),2,2);
        if sum(edgelength{i}>6)
            badID=[badID tid];
            continue
        end
        totedgelen=totedgelen+sum(edgelength{i});
    end
    ind=zeros(1,6);
    for i=1:size(facevor,2)
        n=sum(edgelength{i}>=totedgelen/nedge*edgelengthcutoff);
        if n<=6
            ind(n)=ind(n)+1;
        end
    end
    facecounts=facecounts+ind/size(neigh{tid},1);
    
    temp=indlist==ind;
    id=find(sum(temp,2)==6);
    if ~isempty(id)
        Nindlist(id)=Nindlist(id)+1;
        VoronoiID{id}=[VoronoiID{id} tid];
    else
        indlist=[indlist;ind];
        Nindlist=[Nindlist,1];
        VoronoiID{end+1}=[tid];
    end
end

% plot and save results
NNN=20;
[Nindlistsort,ind]=sort(Nindlist,'descend');
tot=sum(Nindlistsort);
top10=indlist(ind(1:NNN),3:end);
Ntop10=Nindlistsort(1:NNN)/tot;

topOrder=1:NNN;
[~,ind]=sort(topOrder,'ascend');

% plot most populated Voronoi cells
figure(1)
bar(Ntop10(ind))
ylabel('Fraction')
temp=['<'*ones(NNN,1) num2str(top10(ind,:)) '>'*ones(NNN,1)];
label=cell(NNN,1);
for i=1:NNN
    label{i}=temp(i,:);
end

label = cellfun(@(x) strrep(x,'  ',','), label,'UniformOutput',false);
set(gca,'xtick',1:20,'xticklabel',label)
xtickangle(45)
disp('Top 10 most populated indices')

% 3-6 fold facets fractions
temp=indlist.*Nindlist';
figure(2) % every face has same weight
bar(sum(temp(:,3:6),1)/sum(temp(:)))
ylabel('Fraction')
save('./Output/Pd2_nanoparticle/Voronoi_amorphous_region.mat','Nindlist','indlist')

File: 7_Data_analysis/Main_3_polytetrahedral_analysis_Pd1_nanoparticle.m
%% Main_3_polytetrahedral_analysis
% This script searches for polytetrahedral motifs
clear
clc
addpath('./src')

% perform analysis using different distortion parameters
for delta=[0.05 0.075 0.1 0.125 0.15 0.175 0.2 0.225 0.255 0.275 0.3 0.325 0.35]
% read in files: finalized atomic coordinates in Angstrom and normalized
% BOO
data=importdata('./Input/Pd1_nanoparticle/BOO_normalized.mat');
model=data.model;
order=data.order;

% separate crystalline and amorphus atom by using BOO at 0.5
ind1=order>0.5;
ind2=~ind1;

% remove scattered crystalline atoms that are isolated from others
atom=ones(1,size(model,2)); atom(ind1)=1;   atom(ind2)=2;
model=double(model);

ind1=find(ind1);
ind2=find(ind2);
temp=[];
for i=1:length(ind1)
    dis=model(:,ind1)-model(:,ind1(i));
    dis=sqrt(sum(dis.^2,1));
    indt=find(dis<=8);
    if length(indt)<13
        temp=[temp i];
    end
end
ind3=ind1(temp);    ind1(temp)=[];

temp=[];
for i=1:length(ind3)
    dis=model(:,ind1)-model(:,ind3(i));
    dis=sqrt(sum(dis.^2,1));
    indt=find(dis<=8);
    if length(indt)>1
        temp=[temp i];
    end
end
ind1=[ind1 ind3(temp)]; ind3(temp)=[];
ind2=[ind2 ind3];

modelcrystal=model(:,ind1);
modelamorphous=model(:,ind2);
model=double([modelamorphous,modelcrystal]);
DT = delaunayTriangulation(model(1,:)',model(2,:)',model(3,:)');

% remove tetrahedron with center outside the sample
DTremove=DT;
IC = incenter(DTremove);
shp = alphaShape(model(1,:)',model(2,:)',model(3,:)',4);

in = inShape(shp,IC(:,1),IC(:,2),IC(:,3));
DTremove = triangulation(DTremove.ConnectivityList(in,:),model');

% Identify acceptable tetrahedra by using distortion parameter and 1st
% nearest shell distance
ConnectivityList=DTremove.ConnectivityList;
ind=[];
for i=1:size(ConnectivityList,1)
    points=model(:,ConnectivityList(i,:));
    edge=[points(:,2:4)-points(:,1), points(:,3:4)-points(:,2), points(:,4)-points(:,3)];
    edge=sqrt(sum(edge.^2,1));
    if max(edge)>mean(edge)*(delta+1) | max(edge)>4.12 % 1st valley in RDF
        ind=[ind,i];
    end
end
ConnectivityList(ind,:)=[];
DTremove = triangulation(ConnectivityList,model');
IC = incenter(DTremove);

% find face sharing tetrahedra
Ntet=size(DTremove.ConnectivityList,1);
Neiface=[];
for i=1:Ntet-1
    i
    vertex1=DTremove.ConnectivityList(i,:);
    temp=DTremove.ConnectivityList==vertex1(1) | DTremove.ConnectivityList==vertex1(2) | DTremove.ConnectivityList==vertex1(3) | DTremove.ConnectivityList==vertex1(4);
    temp=sum(temp,2);
    jrange=find(temp~=0);
    jrange(jrange<=i)=[];
    if ~isempty(jrange)
    for j=jrange'
        %fast methd to find number of common elements
        com = DTremove.ConnectivityList([i j],:);
        com=sort(com(:));
        temp=sum(com([2 4 6])==com([1 3 5]))+sum(com([2 4 6])==com([3 5 7]))+sum(com(7)==com(8));
        if temp==3 % share 3 vertex
            Neiface=[Neiface;i j];
        end
    end
    end
end
% find different 3 to 8 fold motifs
[path3,path4,path5,path6,path7,path8]=findclustersN(IC,Neiface);
% find unique motifs and remove 3-fold motifs that share atoms with
% other types of motifs
[path3,path4,path5,path6,path7,path8] = ...
    uniqueCluster(path3,path4,path5,path6,path7,path8);
% remove large motifs that contain smaller motifs
[path3,path4,path5,path6,path7,path8] = smallestCluster(path3,path4,path5,path6,path7,path8,Neiface);
% all motifs must share same AB atom
[path3,path4,path5,path6,path7,path8] = shareAB(path3,path4,path5,path6,path7,path8,DTremove.ConnectivityList);
% save results
eval(['save ./Output/Pd1_nanoparticle/Polytetrahedral_motifs_delta_' num2str(delta) '.mat'])
end

% plot results
results=[]; ni=0;
for delta=[0.05 0.075 0.1 0.125 0.15 0.175 0.2 0.225 0.255 0.275 0.3 0.325 0.35]
ni=ni+1;
eval(['load ./Output/Pd1_nanoparticle/Polytetrahedral_motifs_delta_' num2str(delta) '.mat']) % laod above analysis results
amorInd=1:size(modelamorphous,2);  % results for amorphous atoms
ICamor=find(sum(DTremove.ConnectivityList<=amorInd(end) & DTremove.ConnectivityList>=amorInd(1),2)>2);

temp=intersect(unique(DTremove.ConnectivityList(:)),amorInd);
results(1,ni)=length(temp)/length(amorInd);

% fraction based on tetrahedra
results(2,ni)=length(unique(intersect(path3(:),ICamor)))/size(ICamor,1);
results(3,ni)=length(unique(intersect(path4(:),ICamor)))/size(ICamor,1);
results(4,ni)=length(unique(intersect(path5(:),ICamor)))/size(ICamor,1);
results(5,ni)=length(unique(intersect(path6(:),ICamor)))/size(ICamor,1);
results(6,ni)=length(unique(intersect(path7(:),ICamor)))/size(ICamor,1);
results(7,ni)=length(unique(intersect(path8(:),ICamor)))/size(ICamor,1);
end
% plot polytetrahedral analysis results as a function of delta
figure(13)
h = plot(1:10,zeros(10,10));
c = get(h,'Color'); % get colors
temp=c{1};
c{1}=c{4};
c{4}=c{3};
c{3}=c{2};
c{2}=temp;
beta=[0.05 0.075 0.1 0.125 0.15 0.175 0.2 0.225 0.255 0.275 0.3 0.325 0.35]';
Ta=results'*100;

figure(13)
clf
plot(beta,Ta(:,2),'o-','linewidth',2,'Color',c{1})      
hold on
plot(beta,Ta(:,3),'o-','linewidth',2,'Color',c{2}) 
plot(beta,Ta(:,4),'o-','linewidth',2,'Color',c{3}) 
plot(beta,Ta(:,5),'o-','linewidth',2,'Color',c{4}) 
% plot(beta,Ta(:,6),'o-','linewidth',2,'Color',c{5}) 
% plot(beta,Ta(:,7),'o-','linewidth',2,'Color',c{6}) 
plot(beta,Ta(:,1),'o-','linewidth',2,'Color',c{5}) 
xlim([0 0.35])
set(gca,'xTick',0:0.05:0.35,'xticklabel',0:0.05:0.35)
hold off
box off
 ax = axis;
 hold on
 plot(ax(2)*[1,1],ax(3:4),'k','linewidth',1)
 plot(ax(1:2),ax(4)*[1,1],'k','linewidth',1)
 hold off
ylabel('Fraction (%)')
xlabel('\delta')
set(gca,'fontsize', 16,'FontName', 'Arial')
ax = gca;
ax.BoxStyle = 'full';
ax.LineWidth=1;
set(gca,'FontSize',16,'FontName', 'Arial','fontweight','bold');
legend('Triplet', 'Quadrilateral','Pentagon','Hexagon','Tetrahedral atom','FontSize',14,'fontweight','normal')%
legend boxoff
