Repository: AET-AmorphousMaterials/Supplementary-Data-Codes

# Supplementary Data Codes 

**Direct observation of 3D atomic packing in monatomic amorphous materials**

Yakun Yuan<sup>1*</sup>, Dennis S. Kim<sup>1*</sup>, Jihan Zhou<sup>1*</sup>, Dillan J. Chang<sup>1</sup>,  Fan Zhu<sup>1</sup>, Yasutaka Nagaoka<sup>2</sup>, Yao Yang<sup>1</sup>, Minh Pham<sup>3</sup>, Stanley J. Osher<sup>3</sup>, Ou Chen<sup>2</sup>, Peter Ercius<sup>4</sup>, Andreas K. Schmid<sup>4</sup> & Jianwei Miao<sup>1†</sup>    

*<sup>1</sup>Department of Physics & Astronomy and California NanoSystems Institute, University of California, Los Angeles, CA 90095, USA.*    
*<sup>2</sup>Department of Chemistry, Brown University, Providence, RI 02912, USA.*     
*<sup>3</sup>Department of Mathematics, University of California, Los Angeles, CA 90095, USA.*     
*<sup>4</sup>National Center for Electron Microscopy, Molecular Foundry, Lawrence Berkeley National Laboratory, Berkeley, CA 94720, USA.*    
**These authors contributed equally to this work.*    
*†Correspondence and requests for materials should be addressed to J.M. (miao@physics.ucla.edu).*

## Contents

- [Overview](#overview)
- [System Requirements](#system-requirements)
- [Repositary Contents](#repositary-contents)

# Overview

Liquids and solids are two fundamental states of matter. Although the structure of crystalline solids has long been solved by crystallography, our understanding of the 3D atomic structure of liquids and amorphous materials remained speculative due to the lack of direct experimental determination. Here we advance atomic electron tomography to resolve for the first time the 3D atomic positions in monatomic amorphous materials, including a Ta thin film and two Pd nanoparticles. The experimental data and source codes for the 3D image reconstruction and post analysis are provided here.

# Repositary Contents

### 1. Experiment Data

Folder: [1_Measured_data](./1_Measured_data)

This folder contains experimental images after denoising and alignment as well as their corresponding tilt angles for the amorphous Ta thin film and two Pd nanoparticles (named Pd1 and Pd2).

### 2. The REal Space Iterative REconstruction (RESIRE) Package

Folder: [2_RESIRE_package](./2_RESIRE_package)

Run the code `Main_RESIRE_film_example.m` to perform the 3D reconstruction of a smaller film sample as a test example.

Run the codes `Main_RESIRE_Ta_film_sAET.m`, `Main_RESIRE_Pd1.m` and `Main_RESIRE_Pd2.m` to perform the 3D reconstruction of the Ta thin film and two Pd nanoparticles, respectively.

### 3. Reconstructed 3D Volume

Folder: [3_Final_reconstruction_volume](./3_Final_reconstruction_volume)

This folder contains the 3D reconstructed volumes of the Ta thin film and two Pd nanoparticles.

### 4. Atom Tracing

Folder: [4_Atom_tracing](./4_Atom_tracing)

Run the codes `Main_atom_tracing_Ta_film.m`, `Main_atom_tracing_Pd1_nanoparticle.m` and `Main_atom_tracing_Pd2_nanoparticle.m` to trace the potential atomic positions from the reconstructed 3D volumes.

Run the codes `Main_remove_non_atom_peak_Ta_film.m`, `Main_remove_non_atom_peak_Pd1_nanoparticle.m` and `Main_remove_non_atom_peak_Pd2_nanoparticle.m` to separate non-atoms from the potential atoms using the K-mean clustering method.

### 6. Experimental Atomic Model

Folder: [6_Final_coordinates](./6_Final_coordinates)

This folder contains the final 3D atomic models of the Ta thin film and two Pd nanoparticles.

### 7. Post Data Analysis

Folder: [7_Data_analysis](./7_Data_analysis)

Run the codes `Main_1_rdf_and_boo_entire_sample_Ta_film.m`, `Main_1_rdf_and_boo_entire_sample_Pd1_nanoparticle.m` and `Main_1_rdf_and_boo_entire_sample_Pd2_nanoparticle.m` to calculate the radial distribution functions and the bond orientation order parameter for all the atoms in the three amorphous materials.

Run the codes `Main_2_rdf_and_voronoi_amorphous_region_Ta_film.m`, `Main_2_rdf_and_voronoi_amorphous_region_Pd1_nanoparticle.m` and `Main_2_rdf_and_voronoi_amorphous_region_Pd2_nanoparticle.m` to compute the radial distribution functions and Voronoi indices for the disordered atoms in the three amorphous materials.

Run the codes `Main_3_polytetrahedral_analysis_Ta_film.m`, `Main_3_polytetrahedral_analysis_Pd1_nanoparticle.m` and `Main_3_polytetrahedral_analysis_Pd2_nanoparticle.m` to search for polytetrahedral atomic motifs, including triplets, quadrilateral, pentagonal and hexagonal bipyramids, in the three amorphous materials.

Run the codes `Main_4_motifs_connection_and_network_Ta_film.m`, `Main_4_motifs_connection_and_network_Pd1_nanoparticle.m` and `Main_4_motifs_connection_and_network_Pd2_nanoparticle.m` to analyze the vertex-, edge- sharing and icosahedral filling of the pentagonal bipyramids as well as the networks formed by quadrilateral, pentagonal and hexagonal bipyramids in the three amorphous materials.

File: 7_Data_analysis/Main_1_pdf_and_boo_entire_sample_Pd2_nanoparticle.m
%% Main_1_pdf_and_boo_entire_sample
% calculate the pair distribution functions and bond orientation order
% with all atoms inside the sample
clear
clc
addpath('./src')

path='../6_Final_coordinates/';

% read in files: finalized atomic coordinates in Angstrom
model=importdata([path, 'Final_atomic_model_Pd2_nanoparticle.mat']);

% set the parameters: pixel size, step size and the range for pdf
res=0.454;
step=0.1/res;
cutoff=20/res;

% number of cores to use for parallel computing
parpool_size=12;

model=model/res; % convert to unit of pixels

% calculate the alpha shape of the nanoparticle
submodel=model-repmat(min(model,[],2),[1,size(model,2)])+ones(size(model));
submodel=double(submodel);
shp = alphaShape(submodel(1,:)',submodel(2,:)',submodel(3,:)',ceil(4/res));

% initialize a spherical index for later intersection calculation
[vMat,~]=spheretri(2000);
nsample=size(vMat,1);

%% perform the main pdf calculation
xx=0:step:cutoff;
gg=xx*0;
nn=gg;
if parpool_size~=0
pjob = gcp('nocreate');
if isempty(pjob)
    parpool(parpool_size)
elseif pjob.NumWorkers ~= parpool_size
    delete(pjob)
    parpool(parpool_size)
end
end

parfor i=1:size(submodel,2)
    i
    g=xx*0;
    n=g;
    for j=1:size(submodel,2)
        dis=submodel(:,i)-submodel(:,j);
        dis=norm(dis,2);
        if dis<cutoff
            ind=ceil(dis/step+0.01);
            g(ind)=g(ind)+1;
        end
    end
    for j=xx
        spoints=vMat*(j+step/2)+repmat(submodel(:,i)',[size(vMat,1),1]);
        in = inShape(shp,spoints(:,1),spoints(:,2),spoints(:,3));
        ind=round(j/step)+1;
        n(ind)=sum(in)/nsample*(j+step/2)^2;
    end
    gg=gg+g;
    nn=nn+n;
end
rdfnorm=gg./nn;
rdfnorm=rdfnorm/rdfnorm(end-2);
g_r=imgaussfilt(rdfnorm(2:end-1),1.5);
r=res*xx(2:end-1)+0.05;
% plot(r,g_r,'-','Color',[0 0.5 0],'linewidth',2)
save('./Output/Pd2_nanoparticle/rdf_entire_sample.mat','r','g_r')

%% perform boo calculation
% read in files: finalized atomic coordinates in Angstrom
model=importdata([path, 'Final_atomic_model_Pd2_nanoparticle.mat']);
res=0.454;
cutoff=3.91; % first valley position in pdf

% calculte averaged local bond orientation order parameter
Q4bar=qnbar(4,model,cutoff);
Q6bar=qnbar(6,model,cutoff);

% reference values of crystalline lattice
Q4barb=0.0363696; Q6barb=0.510688;
Q4barf=0.190941;Q6barf= 0.574524;
Q4barh=0.09722; Q6barh=0.484762;

% normalize BOO by using fcc lattice
order=sqrt(Q4bar.^2+Q6bar.^2)/sqrt(Q4barf.^2+Q6barf.^2);
save('./Output/Pd2_nanoparticle/BOO_normalized.mat','model','order')

% plot BOO histogram
del=0.01;
figure(1)
hist3([Q4bar;Q6bar]','nbins',[200 100],'CDataMode','auto','FaceColor','interp','LineStyle','none');
view(0,90)
xlim([0 0.3])
ylim([0 0.65])
view(0,90)
myColorMap = jet(256);
myColorMap(1,:)=1;
colormap(myColorMap);
axis tight on
cb = colorbar();
hold on
plot3([0.209 0.209],[0 0.65],[100 100],'k-','LineWidth',2)
plot3([0 0.21],[0.65 0.65],[100 100],'k-','LineWidth',2)
x=0:0.01:0.3;
y=sqrt(0.25*(Q4barf^2+Q6barf^2)-x.^2);
plot3(x,y,90*ones(size(x)),'--r','linewidth',2)
plot(Q4barb,Q6barb,'ko','markerfacecolor','k')
text(Q4barb,Q6barb+del,{'BCC'},'VerticalAlignment','bottom','HorizontalAlignment','center')
plot(Q4barf,Q6barf,'ko','markerfacecolor','k')
text(Q4barf,Q6barf+del,100,{'FCC'},'VerticalAlignment','bottom','HorizontalAlignment','center')
plot(Q4barh,Q6barh,'ko','markerfacecolor','k')
text(Q4barh,Q6barh+del,100,{'HCP'},'VerticalAlignment','bottom','HorizontalAlignment','center')
hold off
xlabel('Q4','FontSize',12)
ylabel('Q6','FontSize',12)
set(gca,'FontSize',16,'FontName', 'Arial');
xlim([0 0.21])
ylim([0 0.65])
view(0,90)
grid off
box off
ax = gca;
ax.BoxStyle = 'full';
ax.LineWidth=2;
